Repository: GWY247365/far-east-metals

File: src/data/alloy-standards.json
{
  "aluminum": {
    "label": "Aluminum Alloys",
    "alloys": [
      { "name": "1050", "aa": "1050", "astm": "B209 / B210", "en": "EN AW-1050A", "jis": "A1050", "gb": "1050A", "iso": "Al 99.5", "category": "1xxx Pure" },
      { "name": "1060", "aa": "1060", "astm": "B209", "en": "EN AW-1060", "jis": "A1060", "gb": "1060", "iso": "Al 99.6", "category": "1xxx Pure" },
      { "name": "1100", "aa": "1100", "astm": "B209 / B210", "en": "EN AW-1100", "jis": "A1100", "gb": "1100", "iso": "Al 99.0Cu", "category": "1xxx Pure" },
      { "name": "2011", "aa": "2011", "astm": "B211", "en": "EN AW-2011", "jis": "A2011", "gb": "2011", "iso": "AlCu6BiPb", "category": "2xxx Cu" },
      { "name": "2014", "aa": "2014", "astm": "B209 / B211", "en": "EN AW-2014", "jis": "A2014", "gb": "2014", "iso": "AlCu4SiMg", "category": "2xxx Cu" },
      { "name": "2017", "aa": "2017", "astm": "B211", "en": "EN AW-2017A", "jis": "A2017", "gb": "2017", "iso": "AlCu4MgSi(A)", "category": "2xxx Cu" },
      { "name": "2024", "aa": "2024", "astm": "B209 / B211", "en": "EN AW-2024", "jis": "A2024", "gb": "2024", "iso": "AlCu4Mg1", "category": "2xxx Cu" },
      { "name": "2A12", "aa": "—", "astm": "— (≈2024)", "en": "—", "jis": "—", "gb": "2A12", "iso": "—", "category": "2xxx Cu" },
      { "name": "3003", "aa": "3003", "astm": "B209 / B210", "en": "EN AW-3003", "jis": "A3003", "gb": "3003", "iso": "AlMn1Cu", "category": "3xxx Mn" },
      { "name": "3004", "aa": "3004", "astm": "B209", "en": "EN AW-3004", "jis": "A3004", "gb": "3004", "iso": "AlMn1Mg1", "category": "3xxx Mn" },
      { "name": "3105", "aa": "3105", "astm": "B209", "en": "EN AW-3105", "jis": "A3105", "gb": "3105", "iso": "AlMn0.5Mg0.5", "category": "3xxx Mn" },
      { "name": "5005", "aa": "5005", "astm": "B209", "en": "EN AW-5005", "jis": "A5005", "gb": "5005", "iso": "AlMg1(B)", "category": "5xxx Mg" },
      { "name": "5052", "aa": "5052", "astm": "B209 / B210", "en": "EN AW-5052", "jis": "A5052", "gb": "5052", "iso": "AlMg2.5", "category": "5xxx Mg" },
      { "name": "5083", "aa": "5083", "astm": "B209 / B928", "en": "EN AW-5083", "jis": "A5083", "gb": "5083", "iso": "AlMg4.5Mn0.7", "category": "5xxx Mg" },
      { "name": "5086", "aa": "5086", "astm": "B209", "en": "EN AW-5086", "jis": "A5086", "gb": "5086", "iso": "AlMg4", "category": "5xxx Mg" },
      { "name": "5182", "aa": "5182", "astm": "B209", "en": "EN AW-5182", "jis": "A5182", "gb": "5182", "iso": "AlMg4.5Mn0.4", "category": "5xxx Mg" },
      { "name": "5251", "aa": "5251", "astm": "—", "en": "EN AW-5251", "jis": "—", "gb": "—", "iso": "AlMg2", "category": "5xxx Mg" },
      { "name": "5754", "aa": "5754", "astm": "B209", "en": "EN AW-5754", "jis": "—", "gb": "5754", "iso": "AlMg3", "category": "5xxx Mg" },
      { "name": "5A06", "aa": "—", "astm": "— (≈5456)", "en": "—", "jis": "—", "gb": "5A06", "iso": "—", "category": "5xxx Mg" },
      { "name": "6005", "aa": "6005", "astm": "B221", "en": "EN AW-6005A", "jis": "A6005", "gb": "6005A", "iso": "AlSiMg(A)", "category": "6xxx Mg-Si" },
      { "name": "6060", "aa": "6060", "astm": "—", "en": "EN AW-6060", "jis": "—", "gb": "6060", "iso": "AlMgSi", "category": "6xxx Mg-Si" },
      { "name": "6061", "aa": "6061", "astm": "B209 / B221", "en": "EN AW-6061", "jis": "A6061", "gb": "6061", "iso": "AlMg1SiCu", "category": "6xxx Mg-Si" },
      { "name": "6063", "aa": "6063", "astm": "B221 / B241", "en": "EN AW-6063", "jis": "A6063", "gb": "6063", "iso": "AlMg0.7Si", "category": "6xxx Mg-Si" },
      { "name": "6082", "aa": "6082", "astm": "—", "en": "EN AW-6082", "jis": "—", "gb": "6082", "iso": "AlSi1MgMn", "category": "6xxx Mg-Si" },
      { "name": "6101", "aa": "6101", "astm": "B317", "en": "EN AW-6101", "jis": "A6101", "gb": "6101", "iso": "E-AlMgSi", "category": "6xxx Mg-Si" },
      { "name": "6262", "aa": "6262", "astm": "B211", "en": "EN AW-6262", "jis": "—", "gb": "—", "iso": "AlMg1SiPb", "category": "6xxx Mg-Si" },
      { "name": "7005", "aa": "7005", "astm": "B221", "en": "EN AW-7005", "jis": "A7005", "gb": "7005", "iso": "AlZn4.5Mg1.5Mn", "category": "7xxx Zn" },
      { "name": "7050", "aa": "7050", "astm": "B209 / B247", "en": "EN AW-7050", "jis": "A7050", "gb": "7050", "iso": "AlZn6CuMgZr", "category": "7xxx Zn" },
      { "name": "7075", "aa": "7075", "astm": "B209 / B211", "en": "EN AW-7075", "jis": "A7075", "gb": "7075", "iso": "AlZn5.5MgCu", "category": "7xxx Zn" },
      { "name": "7A04", "aa": "—", "astm": "— (≈7050)", "en": "—", "jis": "—", "gb": "7A04", "iso": "—", "category": "7xxx Zn" }
    ]
  },
  "stainless": {
    "label": "Stainless Steel",
    "alloys": [
      { "name": "304", "astm": "ASTM A240 304", "en": "EN 1.4301 / X5CrNi18-10", "jis": "SUS 304", "gb": "0Cr18Ni9 / 06Cr19Ni10", "iso": "X5CrNi18-10", "category": "Austenitic" },
      { "name": "304L", "astm": "ASTM A240 304L", "en": "EN 1.4307 / X2CrNi18-9", "jis": "SUS 304L", "gb": "00Cr19Ni10 / 022Cr19Ni10", "iso": "X2CrNi18-9", "category": "Austenitic" },
      { "name": "316", "astm": "ASTM A240 316", "en": "EN 1.4401 / X5CrNiMo17-12-2", "jis": "SUS 316", "gb": "0Cr17Ni12Mo2 / 06Cr17Ni12Mo2", "iso": "X5CrNiMo17-12-2", "category": "Austenitic" },
      { "name": "316L", "astm": "ASTM A240 316L", "en": "EN 1.4404 / X2CrNiMo17-12-2", "jis": "SUS 316L", "gb": "00Cr17Ni14Mo2 / 022Cr17Ni12Mo2", "iso": "X2CrNiMo17-12-2", "category": "Austenitic" },
      { "name": "321", "astm": "ASTM A240 321", "en": "EN 1.4541 / X6CrNiTi18-10", "jis": "SUS 321", "gb": "1Cr18Ni9Ti / 06Cr18Ni11Ti", "iso": "X6CrNiTi18-10", "category": "Austenitic" },
      { "name": "310S", "astm": "ASTM A240 310S", "en": "EN 1.4845 / X8CrNi25-21", "jis": "SUS 310S", "gb": "0Cr25Ni20 / 06Cr25Ni20", "iso": "X8CrNi25-21", "category": "Austenitic" },
      { "name": "410", "astm": "ASTM A240 410", "en": "EN 1.4006 / X12Cr13", "jis": "SUS 410", "gb": "1Cr13 / 12Cr13", "iso": "X12Cr13", "category": "Martensitic" },
      { "name": "420", "astm": "ASTM A240 420", "en": "EN 1.4028 / X30Cr13", "jis": "SUS 420J2", "gb": "3Cr13 / 30Cr13", "iso": "X30Cr13", "category": "Martensitic" },
      { "name": "430", "astm": "ASTM A240 430", "en": "EN 1.4016 / X6Cr17", "jis": "SUS 430", "gb": "1Cr17 / 10Cr17", "iso": "X6Cr17", "category": "Ferritic" },
      { "name": "2205", "astm": "ASTM A240 S31803", "en": "EN 1.4462 / X2CrNiMoN22-5-3", "jis": "SUS 329J3L", "gb": "022Cr22Ni5Mo3N", "iso": "X2CrNiMoN22-5-3", "category": "Duplex" }
    ]
  }
}

File: src/data/alloys-master.json (part 1 of 3)
{
  "materials": {
    "aluminum": {
      "label": "Aluminum Alloys",
      "defaultDensity": 2.71,
      "color": "#C0C0C0",
      "groups": [
        {
          "name": "1xxx - Pure Aluminum",
          "alloys": [
            {
              "name": "1050",
              "tensileStrength": "76-145",
              "yieldStrength": "28-130",
              "elongation": 12,
              "hardness": 26,
              "density": 2.71,
              "meltingRange": "646-657",
              "thermalConductivity": 231,
              "corrosionResistance": "Excellent",
              "weldability": "Excellent",
              "applications": "Chemical equipment, food packaging, reflectors",
              "equivalentStandards": "EN AW-1050, A1050P (JIS)",
              "composition": {
                "Si": "0.25",
                "Fe": "0.40",
                "Cu": "0.05",
                "Mn": "0.05",
                "Mg": "0.05",
                "Zn": "0.05",
                "Ti": "0.03",
                "Al": "99.50 min"
              },
              "standards": {
                "aa": "1050",
                "astm": "B209 / B210",
                "en": "EN AW-1050A",
                "jis": "A1050",
                "gb": "1050A",
                "iso": "Al 99.5"
              },
              "desc": "High purity aluminum for chemical and electrical applications",
              "tags": [
                "High Purity",
                "Excellent Corrosion Resistance"
              ]
            },
            {
              "name": "1060",
              "tensileStrength": "69-130",
              "yieldStrength": "24-115",
              "elongation": 16,
              "hardness": 23,
              "density": 2.7,
              "meltingRange": "646-657",
              "thermalConductivity": 234,
              "corrosionResistance": "Excellent",
              "weldability": "Excellent",
              "applications": "Bus conductors, chemical tanks, lighting",
              "equivalentStandards": "EN AW-1060, A1060 (JIS)",
              "composition": {
                "Si": "0.25",
                "Fe": "0.35",
                "Cu": "0.05",
                "Mn": "0.03",
                "Mg": "0.03",
                "Zn": "0.05",
                "Ti": "0.03",
                "Al": "99.60 min"
              },
              "standards": {
                "aa": "1060",
                "astm": "B209",
                "en": "EN AW-1060",
                "jis": "A1060",
                "gb": "1060",
                "iso": "Al 99.6"
              },
              "desc": "High purity aluminum with excellent formability",
              "tags": [
                "High Conductivity",
                "Good Formability"
              ]
            },
            {
              "name": "1100",
              "tensileStrength": "90-165",
              "yieldStrength": "34-150",
              "elongation": 12,
              "hardness": 28,
              "density": 2.71,
              "meltingRange": "643-657",
              "thermalConductivity": 222,
              "corrosionResistance": "Excellent",
              "weldability": "Excellent",
              "applications": "Heat exchangers, pressure vessels, kitchenware",
              "equivalentStandards": "EN AW-1100, A1100P (JIS)",
              "composition": {
                "Si": "0.95 (Si+Fe)",
                "Fe": "—",
                "Cu": "0.05-0.20",
                "Mn": "0.05",
                "Mg": "—",
                "Zn": "0.10",
                "Ti": "—",
                "Al": "99.00 min"
              },
              "standards": {
                "aa": "1100",
                "astm": "B209 / B210",
                "en": "EN AW-1100",
                "jis": "A1100",
                "gb": "1100",
                "iso": "Al 99.0Cu"
              },
              "tempers": [
                {
                  "name": "O",
                  "hb": 23,
                  "type": "Annealed"
                },
                {
                  "name": "H14",
                  "hb": 32,
                  "type": "Strain Hardened"
                }
              ],
              "desc": "Commercially pure aluminum with excellent formability",
              "tags": [
                "Excellent Formability",
                "Good Corrosion Resistance"
              ]
            },
            {
              "name": "1350",
              "density": 2.7,
              "desc": "Electrical conductor grade aluminum",
              "tags": [
                "Electrical Grade",
                "High Conductivity"
              ]
            },
            {
              "name": "4032",
              "density": 2.68,
              "desc": "Forged piston alloy with low thermal expansion",
              "tags": [
                "Forging",
                "Low Expansion",
                "Wear Resistant"
              ]
            },
            {
              "name": "4043",
              "density": 2.69,
              "desc": "Welding filler alloy with good fluidity",
              "tags": [
                "Welding Filler",
                "Good Fluidity"
              ]
            },
            {
              "name": "4047",
              "density": 2.66,
              "desc": "Brazing and welding filler alloy",
              "tags": [
                "Brazing",
                "Low Melting Point"
              ]
            }
          ],
          "standardsCategory": "1xxx Pure"
        },
        {
          "name": "2xxx - Copper Alloy",
          "alloys": [
            {
              "name": "2014",
              "tensileStrength": "185-485",
              "yieldStrength": "97-415",
              "elongation": 13,
              "hardness": 135,
              "density": 2.8,
              "meltingRange": "507-638",
              "thermalConductivity": 154,
              "corrosionResistance": "Poor",
              "weldability": "Fair",
              "applications": "Aerospace fittings, truck wheels, structural",
              "equivalentStandards": "EN AW-2014, A2014 (JIS)",
              "composition": {
                "Si": "0.50-1.2",
                "Fe": "0.7",
                "Cu": "3.9-5.0",
                "Mn": "0.40-1.2",
                "Mg": "0.20-0.8",
                "Cr": "0.10",
                "Zn": "0.25",
                "Ti": "0.15",
                "Al": "bal"
              },
              "standards": {
                "aa": "2014",
                "astm": "B209 / B211",
                "en": "EN AW-2014",
                "jis": "A2014",
                "gb": "2014",
                "iso": "AlCu4SiMg"
              },
              "tempers": [
                {
                  "name": "T6",
                  "hb": 135,
                  "type": "Aged"
                }
              ],
              "desc": "High-strength structural alloy for heavy-duty applications",
              "tags": [
                "High Strength",
                "Structural",
                "Heat Treatable"
              ]
            },
            {
              "name": "2017",
              "tensileStrength": "180-430",
              "yieldStrength": "70-275",
              "elongation": 12,
              "hardness": 105,
              "density": 2.79,
              "meltingRange": "513-640",
              "thermalConductivity": 134,
              "corrosionResistance": "Poor",
              "weldability": "Fair",
              "applications": "Rivets, screw products, general structural",
              "equivalentStandards": "EN AW-2017, A2017 (JIS)",
              "composition": {
                "Si": "0.20-0.8",
                "Fe": "0.7",
                "Cu": "3.5-4.5",
                "Mn": "0.40-1.0",
                "Mg": "0.40-0.8",
                "Cr": "0.10",
                "Zn": "0.25",
                "Ti": "—",
                "Al": "bal"
              },
              "standards": {
                "aa": "2017",
                "astm": "B211",
                "en": "EN AW-2017A",
                "jis": "A2017",
                "gb": "2017",
                "iso": "AlCu4MgSi(A)"
              },
              "desc": "Good machinability and moderate strength",
              "tags": [
                "Good Machinability",
                "Rivet Alloy"
              ]
            },
            {
              "name": "2024",
              "tensileStrength": "185-485",
              "yieldStrength": "76-450",
              "elongation": 10,
              "hardness": 120,
              "density": 2.78,
              "meltingRange": "502-638",
              "thermalConductivity": 121,
              "corrosionResistance": "Poor",
              "weldability": "Poor",
              "applications": "Aircraft skins, wing tension members, rivets",
              "equivalentStandards": "EN AW-2024, A2024P (JIS)",
              "composition": {
                "Si": "0.50",
                "Fe": "0.50",
                "Cu": "3.8-4.9",
                "Mn": "0.30-0.9",
                "Mg": "1.2-1.8",
                "Cr": "0.10",
                "Zn": "0.25",
                "Ti": "0.15",
                "Al": "bal"
              },
              "standards": {
                "aa": "2024",
                "astm": "B209 / B211",
                "en": "EN AW-2024",
                "jis": "A2024",
                "gb": "2024",
                "iso": "AlCu4Mg1"
              },
              "tempers": [
                {
                  "name": "T3",
                  "hb": 120,
                  "type": "Solution Treated"
                },
                {
                  "name": "T4",
                  "hb": 120,
                  "type": "Naturally Aged"
                }
              ],
              "desc": "High-strength alloy with good fatigue resistance",
              "tags": [
                "High Strength",
                "Good Fatigue Resistance",
                "Aerospace"
              ]
            },
            {
              "name": "2011",
              "density": 2.83,
              "desc": "Free-machining alloy with good strength",
              "tags": [
                "Free Machining",
                "Good Strength",
                "Heat Treatable"
              ]
            },
            {
              "name": "2219",
              "density": 2.84,
              "desc": "Weldable high-strength alloy for cryogenic applications",
              "tags": [
                "Weldable",
                "Cryogenic",
                "Aerospace"
              ]
            }
          ],
          "standardsCategory": "2xxx Cu"
        },
        {
          "name": "3xxx - Manganese Alloy",
          "alloys": [
            {
              "name": "3003",
              "tensileStrength": "110-200",
              "yieldStrength": "42-185",
              "elongation": 10,
              "hardness": 40,
              "density": 2.73,
              "meltingRange": "643-654",
              "thermalConductivity": 193,
              "corrosionResistance": "Excellent",
              "weldability": "Excellent",
              "applications": "Cooking utensils, storage tanks, roofing sheets",
              "equivalentStandards": "EN AW-3003, A3003P (JIS)",
              "composition": {
                "Si": "0.6",
                "Fe": "0.7",
                "Cu": "0.05-0.20",
                "Mn": "1.0-1.5",
                "Mg": "—",
                "Zn": "0.10",
                "Ti": "—",
                "Al": "bal"
              },
              "standards": {
                "aa": "3003",
                "astm": "B209 / B210",
                "en": "EN AW-3003",
                "jis": "A3003",
                "gb": "3003",
                "iso": "AlMn1Cu"
              },
              "tempers": [
                {
                  "name": "O",
                  "hb": 28,
                  "type": "Annealed"
                },
                {
                  "name": "H14",
                  "hb": 40,
                  "type": "Strain Hardened"
                }
              ],
              "desc": "General-purpose alloy with good workability",
              "tags": [
                "Good Workability",
                "Moderate Strength"
              ]
            },
            {
              "name": "3004",
              "tensileStrength": "170-250",
              "yieldStrength": "69-235",
              "elongation": 10,
              "hardness": 52,
              "density": 2.72,
              "meltingRange": "629-654",
              "thermalConductivity": 163,
              "corrosionResistance": "Excellent",
              "weldability": "Good",
              "applications": "Beverage cans, roofing panels, storage tanks",
              "equivalentStandards": "EN AW-3004, A3004 (JIS)",
              "composition": {
                "Si": "0.30",
                "Fe": "0.7",
                "Cu": "0.25",
                "Mn": "1.0-1.5",
                "Mg": "0.8-1.3",
                "Zn": "0.25",
                "Ti": "—",
                "Al": "bal"
              },
              "standards": {
                "aa": "3004",
                "astm": "B209",
                "en": "EN AW-3004",
                "jis": "A3004",
                "gb": "3004",
                "iso": "AlMn1Mg1"
              },
              "desc": "Higher strength than 3003, used for beverage cans",
              "tags": [
                "Can Stock",
                "Good Formability"
              ]
            },
            {
              "name": "3105",
              "density": 2.72,
              "desc": "Moderate strength with good corrosion resistance",
              "tags": [
                "Building Products",
                "Good Finishing"
              ]
            }
          ],
          "standardsCategory": "3xxx Mn"
        },
        {
          "name": "5xxx - Magnesium Alloy",
          "alloys": [
            {
              "name": "5052",
              "tensileStrength": "170-265",
              "yieldStrength": "65-215",
              "elongation": 12,
              "hardness": 60,
              "density": 2.68,
              "meltingRange": "607-649",
              "thermalConductivity": 138,
              "corrosionResistance": "Excellent",
              "weldability": "Good",
              "applications": "Marine components, fuel tanks, sheet metal",
              "equivalentStandards": "EN AW-5052, A5052P (JIS)",
              "composition": {
                "Si": "0.25",
                "Fe": "0.40",
                "Cu": "0.10",
                "Mn": "0.10",
                "Mg": "2.2-2.8",
                "Cr": "0.15-0.35",
                "Zn": "0.10",
                "Ti": "—",
                "Al": "bal"
              },
              "standards": {
                "aa": "5052",
                "astm": "B209 / B210",
                "en": "EN AW-5052",
                "jis": "A5052",
                "gb": "5052",
                "iso": "AlMg2.5"
              },
              "tempers": [
                {
                  "name": "H32",
                  "hb": 60,
                  "type": "Stabilized"
                },
                {
                  "name": "H34",
                  "hb": 68,
                  "type": "Stabilized"
                }
              ],
              "desc": "Good workability and corrosion resistance",
              "tags": [
                "Marine Grade",
                "Good Weldability"
              ]
            },
            {
              "name": "5083",
              "tensileStrength": "275-350",
              "yieldStrength": "125-280",
              "elongation": 12,
              "hardness": 96,
              "density": 2.66,
              "meltingRange": "574-638",
              "thermalConductivity": 117,
              "corrosionResistance": "Excellent",
              "weldability": "Good",
              "applications": "Shipbuilding, pressure vessels, cryogenic tanks",
              "equivalentStandards": "EN AW-5083, A5083P (JIS)",
              "composition": {
                "Si": "0.40",
                "Fe": "0.40",
                "Cu": "0.10",
                "Mn": "0.40-1.0",
                "Mg": "4.0-4.9",
                "Cr": "0.05-0.25",
                "Zn": "0.25",
                "Ti": "0.15",
                "Al": "bal"
              },
              "standards": {
                "aa": "5083",
                "astm": "B209 / B928",
                "en": "EN AW-5083",
                "jis": "A5083",
                "gb": "5083",
                "iso": "AlMg4.5Mn0.7"
              },
              "tempers": [
                {
                  "name": "O",
                  "hb": 75,
                  "type": "Annealed"
                }
              ],
              "desc": "Highest strength non-heat treatable alloy",
              "tags": [
                "High Strength",
                "Marine Grade",
                "Shipbuilding"
              ]
            },
            {
              "name": "5086",
              "tensileStrength": "240-315",
              "yieldStrength": "100-255",
              "elongation": 12,
              "hardness": 73,
              "density": 2.66,
              "meltingRange": "585-640",
              "thermalConductivity": 127,
              "corrosionResistance": "Excellent",
              "weldability": "Good",
              "applications": "Marine hulls, unfired pressure vessels, piping",
              "equivalentStandards": "EN AW-5086, A5086 (JIS)",
              "composition": {
                "Si": "0.40",
                "Fe": "0.50",
                "Cu": "0.10",
                "Mn": "0.20-0.7",
                "Mg": "3.5-4.5",
                "Cr": "0.05-0.25",
                "Zn": "0.25",
                "Ti": "0.15",
                "Al": "bal"
              },
              "standards": {
                "aa": "5086",
                "astm": "B209",
                "en": "EN AW-5086",
                "jis": "A5086",
                "gb": "5086",
                "iso": "AlMg4"
              },
              "tempers": [
                {
                  "name": "H32",
                  "hb": 73,
                  "type": "Stabilized"
                }
              ],
              "desc": "Marine structural alloy with good weldability",
              "tags": [
                "Marine Grade",
                "Structural",
                "Weldable"
              ]
            },
            {
              "name": "5754",
              "tensileStrength": "190-270",
              "yieldStrength": "80-200",
              "elongation": 12,
              "hardness": 63,
              "density": 2.67,
              "meltingRange": "600-643",
              "thermalConductivity": 132,
              "corrosionResistance": "Excellent",
              "weldability": "Excellent",
              "applications": "Automotive body panels, flooring, welded structures",
              "equivalentStandards": "EN AW-5754, AlMg3 (DIN)",
              "composition": {
                "Si": "0.40",
                "Fe": "0.40",
                "Cu": "0.10",
                "Mn": "0.50",
                "Mg": "2.6-3.6",
                "Cr": "0.30",
                "Zn": "0.20",
                "Ti": "0.15",
                "Al": "bal"
              },
              "standards": {
                "aa": "5754",
                "astm": "B209",
                "en": "EN AW-5754",
                "jis": "—",
                "gb": "5754",
                "iso": "AlMg3"
              },
              "desc": "Automotive body panel alloy",
              "tags": [
                "Automotive",
                "Good Formability",
                "Weldable"
              ]
            },
            {
              "name": "5005",
              "density": 2.7,
              "desc": "Low-strength alloy with good anodizing response",
              "tags": [
                "Anodizing",
                "Decorative",
                "Non-Heat Treatable"
              ]
            },
            {
              "name": "5182",
              "density": 2.65,
              "desc": "Beverage can end alloy with high strength",
              "tags": [
                "Can End Stock",
                "High Strength"
              ]
            },
            {
              "name": "5251",
              "density": 2.69,
              "desc": "Medium-strength marine alloy",
              "tags": [
                "Marine Grade",
                "Good Formability"
              ]
            }
          ],
          "standardsCategory": "5xxx Mg"
        },
        {
          "name": "6xxx - Magnesium-Silicon",
          "alloys": [
            {
              "name": "6005",
              "tensileStrength": "190-310",
              "yieldStrength": "100-260",
              "elongation": 11,
              "hardness": 90,
              "density": 2.7,
              "meltingRange": "607-654",
              "thermalConductivity": 190,
              "corrosionResistance": "Good",
              "weldability": "Good",
              "applications": "Structural profiles, ladders, platforms",
              "equivalentStandards": "EN AW-6005A, AlSiMg (DIN)",
              "composition": {
                "Si": "0.6-0.9",
                "Fe": "0.35",
                "Cu": "0.10",
                "Mn": "0.10",
                "Mg": "0.40-0.6",
                "Cr": "0.10",
                "Zn": "0.10",
                "Ti": "0.10",
                "Al": "bal"
              },
              "standards": {
                "aa": "6005",
                "astm": "B221",
                "en": "EN AW-6005A",
                "jis": "A6005",
                "gb": "6005A",
                "iso": "AlSiMg(A)"
              },
              "desc": "Medium-strength structural extrusion alloy",
              "tags": [
                "Extrusion",
                "Structural",
                "Heat Treatable"
              ]
            },
            {
              "name": "6060",
              "tensileStrength": "120-215",
              "yieldStrength": "60-170",
              "elongation": 12,
              "hardness": 65,
              "density": 2.7,
              "meltingRange": "616-654",
              "thermalConductivity": 209,
              "corrosionResistance": "Good",
              "weldability": "Good",
              "applications": "Window frames, furniture, architectural trim",
              "equivalentStandards": "EN AW-6060, AlMgSi (DIN)",
              "composition": {
                "Si": "0.30-0.6",
                "Fe": "0.10-0.30",
                "Cu": "0.10",
                "Mn": "0.10",
                "Mg": "0.35-0.6",
                "Cr": "0.05",
                "Zn": "0.15",
                "Ti": "0.10",
                "Al": "bal"
              },
              "standards": {
                "aa": "6060",
                "astm": "—",
                "en": "EN AW-6060",
                "jis": "—",
                "gb": "6060",
                "iso": "AlMgSi"
              },
              "desc": "Lower-strength extrusion alloy with excellent surface finish",
              "tags": [
                "Extrusion",
                "Anodizing",
                "Architectural"
              ]
            },
            {
              "name": "6061",
              "tensileStrength": "125-310",
              "yieldStrength": "55-275",
              "elongation": 12,
              "hardness": 95,
              "density": 2.7,
              "meltingRange": "582-652",
              "thermalConductivity": 167,
              "corrosionResistance": "Good",
              "weldability": "Good",
              "applications": "Structural components, marine fittings, pipelines",
              "equivalentStandards": "EN AW-6061, A6061 (JIS)",
              "composition": {
                "Si": "0.40-0.8",
                "Fe": "0.7",
                "Cu": "0.15-0.40",
                "Mn": "0.15",
                "Mg": "0.8-1.2",
                "Cr": "0.04-0.35",
                "Zn": "0.25",
                "Ti": "0.15",
                "Al": "bal"
              },
              "standards": {
                "aa": "6061",
                "astm": "B209 / B221",
                "en": "EN AW-6061",
                "jis": "A6061",
                "gb": "6061",
                "iso": "AlMg1SiCu"
              },
              "tempers": [
                {
                  "name": "O",
                  "hb": 30,
                  "type": "Annealed"
                },
                {
                  "name": "T4",
                  "hb": 65,
                  "type": "Naturally Aged"
                },
                {
                  "name": "T6",
                  "hb": 95,
                  "type": "Aged"
                }
              ],
              "desc": "Versatile alloy with good mechanical properties",
              "tags": [
                "Versatile",
                "Good Weldability",
                "Heat Treatable"
              ]
            },
            {
              "name": "6063",
              "tensileStrength": "130-240",
              "yieldStrength": "48-215",
              "elongation": 12,
              "hardness": 73,
              "density": 2.7,
              "meltingRange": "616-654",
              "thermalConductivity": 209,
              "corrosionResistance": "Good",
              "weldability": "Good",
              "applications": "Architectural extrusions, window frames, irrigation pipes",
              "equivalentStandards": "EN AW-6063, A6063 (JIS)",
              "composition": {
                "Si": "0.20-0.6",
                "Fe": "0.35",
                "Cu": "0.10",
                "Mn": "0.10",
                "Mg": "0.45-0.9",
                "Cr": "0.10",
                "Zn": "0.10",
                "Ti": "0.10",
                "Al": "bal"
              },
              "standards": {
                "aa": "6063",
                "astm": "B221 / B241",
                "en": "EN AW-6063",
                "jis": "A6063",
                "gb": "6063",
                "iso": "AlMg0.7Si"
              },
              "tempers": [
                {
                  "name": "T5",
                  "hb": 60,
                  "type": "Artificially Aged"
                },
                {
                  "name": "T6",
                  "hb": 73,
                  "type": "Aged"
                }
              ],
              "desc": "Architectural alloy with good surface finish",
              "tags": [
                "Extrusion Alloy",
                "Good Surface Finish"
              ]
            },
            {
              "name": "6082",
              "tensileStrength": "205-340",
              "yieldStrength": "110-310",
              "elongation": 10,
              "hardness": 95,
              "density": 2.71,
              "meltingRange": "574-650",
              "thermalConductivity": 172,
              "corrosionResistance": "Good",
              "weldability": "Good",
              "applications": "Bridges, cranes, trusses, structural plates",
              "equivalentStandards": "EN AW-6082, AlSi1MgMn (DIN)",
              "composition": {
                "Si": "0.7-1.3",
                "Fe": "0.50",
                "Cu": "0.10",
                "Mn": "0.40-1.0",
                "Mg": "0.6-1.2",
                "Cr": "0.25",
                "Zn": "0.20",
                "Ti": "0.10",
                "Al": "bal"
              },
              "standards": {
                "aa": "6082",
                "astm": "—",
                "en": "EN AW-6082",
                "jis": "—",
                "gb": "6082",
                "iso": "AlSi1MgMn"
              },
              "tempers": [
                {
                  "name": "T6",
                  "hb": 95,
                  "type": "Aged"
                }
              ],
              "desc": "Medium-strength structural alloy",
              "tags": [
                "Structural",
                "Good Machinability",
                "Heat Treatable"
              ]
            },
            {
              "name": "6101",
              "density": 2.7,
              "desc": "High-strength electrical conductor alloy",
              "tags": [
                "Electrical",
                "Bus Bar",
                "Heat Treatable"
              ]
            },
            {
              "name": "6262",
              "density": 2.72,
              "desc": "Free-machining alloy similar to 6061",
              "tags": [
                "Free Machining",
                "Fittings",
                "Heat Treatable"
              ]
            },
            {
              "name": "6351",
              "density": 2.71,
              "desc": "High-strength extrusion alloy for structural use",
              "tags": [
                "Extrusion",
                "High Strength",
                "Structural"
              ]
            }
          ],
          "standardsCategory": "6xxx Mg-Si"
        },
        {
          "name": "7xxx - Zinc Alloy",
          "alloys": [
            {
              "name": "7005",
              "tensileStrength": "310-370",
              "yieldStrength": "215-310",
              "elongation": 12,
              "hardness": 105,
              "density": 2.78,
              "meltingRange": "607-646",
              "thermalConductivity": 139,
              "corrosionResistance": "Fair",
              "weldability": "Good",
              "applications": "Bicycle frames, structural members, armour plate",
              "equivalentStandards": "EN AW-7005, AlZn4.5Mg (DIN)",
              "composition": {
                "Si": "0.35",
                "Fe": "0.40",
                "Cu": "0.10",
                "Mn": "0.20-0.7",
                "Mg": "1.0-1.8",
                "Cr": "0.06-0.20",
                "Zn": "4.0-5.0",
                "Ti": "0.01-0.06",
                "Zr": "0.08-0.20",
                "Al": "bal"
              },
              "standards": {
                "aa": "7005",
                "astm": "B221",
                "en": "EN AW-7005",
                "jis": "A7005",
                "gb": "7005",
                "iso": "AlZn4.5Mg1.5Mn"
              },
              "desc": "Medium-strength weldable alloy",
              "tags": [
                "Weldable",
                "Structural",
                "Heat Treatable"
              ]
            },
            {
              "name": "7050",
              "tensileStrength": "455-525",
              "yieldStrength": "385-470",
              "elongation": 10,
              "hardness": 140,
              "density": 2.83,
              "meltingRange": "490-630",
              "thermalConductivity": 157,
              "corrosionResistance": "Fair",
              "weldability": "Poor",
              "applications": "Aircraft structures, aerospace bulkheads, wing skins",
              "equivalentStandards": "EN AW-7050, AMS 4050",
              "composition": {
                "Si": "0.12",
                "Fe": "0.15",
                "Cu": "2.0-2.6",
                "Mn": "0.10",
                "Mg": "1.9-2.6",
                "Cr": "0.04",
                "Zn": "5.7-6.7",
                "Ti": "0.06",
                "Zr": "0.08-0.15",
                "Al": "bal"
              },
              "standards": {
                "aa": "7050",
                "astm": "B209 / B247",
                "en": "EN AW-7050",
                "jis": "A7050",
                "gb": "7050",
                "iso": "AlZn6CuMgZr"
              },
              "tempers": [
                {
                  "name": "T7451",
                  "hb": 140,
                  "type": "Overaged"
                }
              ],
              "desc": "High-strength aerospace alloy with good toughness",
              "tags": [
                "Aerospace",
                "High Toughness",
                "Thick Sections"
              ]
            },
            {
              "name": "7075",
              "tensileStrength": "228-572",
              "yieldStrength": "103-503",
              "elongation": 11,
              "hardness": 150,
              "density": 2.81,
              "meltingRange": "477-635",
              "thermalConductivity": 130,
              "corrosionResistance": "Fair",
              "weldability": "Poor",
              "applications": "Aircraft wings, fuselage, missile parts",
              "equivalentStandards": "EN AW-7075, A7075 (JIS)",
              "composition": {
                "Si": "0.40",
                "Fe": "0.50",
                "Cu": "1.2-2.0",
                "Mn": "0.30",
                "Mg": "2.1-2.9",
                "Cr": "0.18-0.28",
                "Zn": "5.1-6.1",
                "Ti": "0.20",
                "Al": "bal"
              },
              "standards": {
                "aa": "7075",
                "astm": "B209 / B211",
                "en": "EN AW-7075",
                "jis": "A7075",
                "gb": "7075",
                "iso": "AlZn5.5MgCu"
              },
              "tempers": [
                {
                  "name": "T6",
                  "hb": 150,
                  "type": "Aged"
                },
                {
                  "name": "T73",
                  "hb": 135,
                  "type": "Overaged"
                }
              ],
              "desc": "Very high strength aerospace alloy",
              "tags": [
                "Aerospace Grade",
                "Very High Strength"
              ]
            },
            {
              "name": "7178",
              "density": 2.83,
              "desc": "Highest strength aluminum alloy for aircraft structures",
              "tags": [
                "Aircraft",
                "Ultra High Strength"
              ]
            }
          ],
          "standardsCategory": "7xxx Zn"
        }
      ]
    },
    "stainless": {
      "label": "Stainless Steel",
      "defaultDensity": 7.93,
      "color": "#808090",
      "groups": [
        {
          "name": "Austenitic",
          "alloys": [
            {
              "name": "304",
              "tensileStrength": "515-690",
              "yieldStrength": "205-310",
              "elongation": 40,
              "hardness": 201,
              "density": 8,
              "meltingRange": "1400-1450",
              "thermalConductivity": 16.2,
              "corrosionResistance": "Good",
              "weldability": "Excellent",
              "applications": "Kitchen sinks, food processing, chemical vessels",
              "equivalentStandards": "1.4301 (EN), SUS304 (JIS)",
              "composition": {
                "C": "0.08",
                "Mn": "2.0",
                "Si": "0.75",
                "Cr": "18.0-20.0",
                "Ni": "8.0-10.5",
                "P": "0.045",
                "S": "0.030",
                "Fe": "bal"
              },
              "standards": {
                "astm": "ASTM A240 304",
                "en": "EN 1.4301 / X5CrNi18-10",
                "jis": "SUS 304",
                "gb": "0Cr18Ni9 / 06Cr19Ni10",
                "iso": "X5CrNi18-10"
              },
              "desc": "Most common stainless steel grade",
              "tags": [
                "Corrosion Resistant",
                "Non-Magnetic",
                "Weldable"
              ]
            },
            {
              "name": "316",
              "tensileStrength": "515-690",
              "yieldStrength": "205-310",
              "elongation": 40,
              "hardness": 217,
              "density": 8,
              "meltingRange": "1375-1400",
              "thermalConductivity": 16.3,
              "corrosionResistance": "Excellent",
              "weldability": "Good",
              "applications": "Marine hardware, pharmaceutical equipment, surgical implants",
              "equivalentStandards": "1.4401 (EN), SUS316 (JIS)",
              "composition": {
                "C": "0.08",
                "Mn": "2.0",
                "Si": "0.75",
                "Cr": "16.0-18.0",
                "Ni": "10.0-14.0",
                "Mo": "2.0-3.0",
                "P": "0.045",
                "S": "0.030",
                "Fe": "bal"
              },
              "standards": {
                "astm": "ASTM A240 316",
                "en": "EN 1.4401 / X5CrNiMo17-12-2",
                "jis": "SUS 316",
                "gb": "0Cr17Ni12Mo2 / 06Cr17Ni12Mo2",
                "iso": "X5CrNiMo17-12-2"
              },
              "desc": "Marine grade with molybdenum for pitting resistance",
              "tags": [
                "Marine Grade",
                "Chemical Resistant"
              ]
            },
            {
              "name": "321",
              "tensileStrength": "515-690",
              "yieldStrength": "205-310",
              "elongation": 40,
              "hardness": 217,
              "density": 8,
              "meltingRange": "1400-1425",
              "thermalConductivity": 16.1,
              "corrosionResistance": "Good",
              "weldability": "Good",
              "applications": "Exhaust manifolds, expansion joints, jet engine parts",
              "equivalentStandards": "1.4541 (EN), SUS321 (JIS)",
              "composition": {
                "C": "0.08",
                "Mn": "2.0",
                "Si": "0.75",
                "Cr": "17.0-19.0",
                "Ni": "9.0-12.0",
                "Ti": "5xC min",
                "P": "0.045",
                "S": "0.030",
                "Fe": "bal"
              },
              "standards": {
                "astm": "ASTM A240 321",
                "en": "EN 1.4541 / X6CrNiTi18-10",
                "jis": "SUS 321",
                "gb": "1Cr18Ni9Ti / 06Cr18Ni11Ti",
                "iso": "X6CrNiTi18-10"
              },
              "desc": "Titanium-stabilized for high-temperature service",
              "tags": [
                "Ti-Stabilized",
                "High Temperature",
                "Weldable"
              ]
            },
            {
              "name": "304L",
              "tensileStrength": "485-680",
              "yieldStrength": "170-305",
              "elongation": 40,
              "hardness": 187,
              "density": 8,
              "meltingRange": "1400-1450",
              "thermalConductivity": 16.2,
              "corrosionResistance": "Good",
              "weldability": "Excellent",
              "applications": "Welded structures, cryogenic vessels, dairy equipment",
              "equivalentStandards": "1.4307 (EN), SUS304L (JIS)",
              "composition": {
                "C": "0.03",
                "Mn": "2.0",
                "Si": "0.75",
                "Cr": "18.0-20.0",
                "Ni": "8.0-12.0",
                "P": "0.045",
                "S": "0.030",
                "Fe": "bal"
              },
              "standards": {
                "astm": "ASTM A240 304L",
                "en": "EN 1.4307 / X2CrNi18-9",
                "jis": "SUS 304L",
                "gb": "00Cr19Ni10 / 022Cr19Ni10",
                "iso": "X2CrNi18-9"
              },
              "desc": "Low-carbon version for improved weldability",
              "tags": [
                "Low Carbon",
                "Weldable",
                "Non-Magnetic"
              ]
            },
            {
              "name": "316L",
              "tensileStrength": "485-680",
              "yieldStrength": "170-290",
